Repository: JohnResse1/ML_code_four-electron-LiOH-pathway-for-ultra-stable-lithium-oxygen-batteries

# Machine-learning analysis for the Li–O₂ battery catalyst dataset

This directory contains the analysis code and data used for the machine-learning
results reported in the manuscript *Machine learning-driven regulation of the four-electron LiOH pathway in lithium–oxygen batteries with prolonged cycling*.

## Contents

```text
analysis.ipynb       Main code
dataset.csv          200 catalyst records and their metadata/features
requirements.txt     Pinned Python dependencies
results/analysis/    Re-generated figures, tables, predictions and models
```

## Dataset and model inputs

The dataset contains 200 records. `DOI` is retained as literature metadata and
is not used as a model predictor. `data_source` is also excluded from the model
matrix, but is retained as the grouping variable for the group-wise
cross-validation. Records sharing the same `data_source` remain in the same
fold.

The workflow selects 51 numeric candidate columns after
excluding metadata and targets. These comprise the 47 material descriptors and
4 experimental-context variables present in the original input table. M1 and
M2 are additionally encoded using 34 one-hot composition indicators, giving 85
model-input columns in total.

Missing/non-numeric values are converted with `pandas.to_numeric`
(`errors='coerce'`) and filled with zero. The target is `Overpotential(V)` and
the grouping variable is `data_source`.

## Machine-learning workflow

Eight regression models are trained and tuned using grid search:

- XGBoost
- Gradient Boosting
- Random Forest
- ExtraTrees
- SVR
- ElasticNet
- Lasso
- Ridge

The notebook uses five group-wise folds with the fixed seed 42. It also evaluates
the selected XGBoost model under ten alternative random seeds, with five folds
per seed. SHAP analysis ranks features using mean absolute SHAP values.

The manuscript-reported model is XGBoost. The historical five-fold result is
approximately `R² = 0.8815 ± 0.0346`; exact floating-point values can vary
slightly with parallel tree-training and package/runtime details.

## Reproduction

Use the pinned `ML` environment or install the packages listed in
`requirements.txt`. From this directory, run:

```bash
conda activate ML
jupyter nbconvert --execute --to notebook --inplace analysis.ipynb
```

The notebook writes all generated outputs to `results/analysis/`, including the
model comparison, parity plots, repeated-validation results, SHAP tables/plots,
the final XGBoost model, and the Co/Ni screening outputs.

File: results/checklist_reproduction/notebook_outputs/coni_category_b_plots_raw_elements.csv (part 1 of 2)
,record_id,DOI,data_source,Compounds(M1-M2-N),Original_Compounds,Current_density(mA/g),Limited_specific_capacity(mAh/g),Current_density(mA/g).1,Limited_specific_capacity(mAh/g).1,Overpotential(V),Atomic_Weight_of_M1,Atomic_Weight_of_M2,Atomic_Weight_of_N,Covalent_Radius_of_M1,Covalent_Radius_of_M2,Covalent_Radius_of_N,VanDer_Waals_Radius_of_M1,VanDer_Waals_Radius_of_M2,VanDer_Waals_Radius_of_N,Atomic_Volume_of_M1,Atomic_Volume_of_M2,Atomic_Volume_of_N,Electron_Affinity_of_M1,Electron_Affinity_of_M2,Electron_Affinity_of_N,d-electron_number_of_M1,d-electron_number_of_M2,p-electron_number_of_N,Difference_in_the_d-electron_number_of_M1_and_M2,Average_d-electron_number_of_M1_and_M2,Number_of_valence_electrons_of_M1,Number_of_valence_electrons_of_M2,Number_of_valence_electrons_of_N,Difference_in_the_valence-electron_number_of_M1_and_M2,Average_valence-electron_number_of_M1_and_M2,First_ionization_energy_of_M1,First_ionization_energy_of_M2,First_ionization_energy_of_N,Difference_in_the_First_ionization_energy_of_metals,Electrical_Conductivity_of_M1,Electrical_Conductivity_of_M2,Thermal_Conductivity_of_M1,Thermal_Conductivity_of_M2,Pauling_electronegativity_of_M1,Pauling_electronegativity_of_M2,Pauling_electronegativity_of_N,Difference_in_the_electronegativity_of_M1_and_M2,Average_electronegativity_of_M1_and_M2,Average_electronegativity_of_M1_and_N,Average_electronegativity_of_M2_and_N,Average_electronegativity_of_active_site_(M1-M2-N),Correction_of_d_electron_number_of_M1_with_electronegativity_of_M2,Correction_of_d_electron_number_of_M1_with_electronegativity_of_N,Correction_of_d_electron_number_of_M1_with_average_Electronegativity_of_M2_and_N,Correction_of_d_electron_number_of_M1_with_sum_atomic_radius_of_M1_and_M2,d-band_center_of_M1,d-band_center_of_M2,Cycling_performance,M1,M2,Pred_Overpotential,Category
0,R0003,https://doi.org/10.1016/j.apcatb.2019.118283,16,Co-Ni-S,NiCo?S?/S-3DPG,150.0,1000.0,150.0,1000.0,1.27,58.933,58.693,32.06,116,115,102,192,163,180,6.71,6.59,15.5,63,112,200.4,7,8,4,-1,7.5,9,10,6,-1,9.5,760.4,737.1,999.6,23.3,17200000,14400000,100,91.4,1.88,1.91,2.58,-0.03,1.895,2.23,2.245,2.123333333,13.37,18.06,15.715,1890,-1.3,-1.4,101,Co,Ni,1.304782685425684,Co-Ni
1,R0012,https://doi.org/10.1016/j.cej.2021.128403,53,Co-Ni-O,NiCo?O?@BCNNT,500.0,1000.0,100.0,1000.0,0.97,58.933,58.693,15.999,116,115,73,192,163,152,6.71,6.59,14,63,112,141,7,8,4,-1,7.5,9,10,6,-1,9.5,760.4,737.1,1313.9,23.3,17200000,14400000,100,91.4,1.88,1.91,3.44,-0.03,1.895,2.66,2.675,2.41,13.37,24.08,18.725,1890,-1.3,-1.4,320,Co,Ni,0.9034826010723541,Co-Ni
2,R0016,https://doi.org/10.1016/j.jallcom.2020.157945,68,Co-Ni-O,Co?O?@NiCo?O?,500.0,1000.0,100.0,1000.0,1.012,58.933,58.693,15.999,116,115,73,192,163,152,6.71,6.59,14,63,112,141,7,8,4,-1,7.5,9,10,6,-1,9.5,760.4,737.1,1313.9,23.3,17200000,14400000,100,91.4,1.88,1.91,3.44,-0.03,1.895,2.66,2.675,2.41,13.37,24.08,18.725,1890,-1.3,-1.4,280,Co,Ni,0.9034826010723541,Co-Ni
3,R0017,https://doi.org/10.1016/j.jallcom.2020.154054,70,Co-Ni-O,Ru@NiCo?O?/CTs,500.0,500.0,500.0,500.0,0.82,58.933,58.693,15.999,116,115,73,192,163,152,6.71,6.59,14,63,112,141,7,8,4,-1,7.5,9,10,6,-1,9.5,760.4,737.1,1313.9,23.3,17200000,14400000,100,91.4,1.88,1.91,3.44,-0.03,1.895,2.66,2.675,2.41,13.37,24.08,18.725,1890,-1.3,-1.4,330,Co,Ni,0.9034826010723541,Co-Ni
4,R0040,https://doi.org/10.1007/s11581-021-04046-5,157,Co-Ni-O,NiO/Co?O?,500.0,500.0,500.0,500.0,0.9,58.933,58.693,15.999,116,115,73,192,163,152,6.71,6.59,14,63,112,141,7,8,4,-1,7.5,9,10,6,-1,9.5,760.4,737.1,1313.9,23.3,17200000,14400000,100,91.4,1.88,1.91,3.44,-0.03,1.895,2.66,2.675,2.41,13.37,24.08,18.725,1890,-1.3,-1.4,130,Co,Ni,0.9034826010723541,Co-Ni
5,R0062,https://doi.org/10.1002/slct.202200870,225,Co-Ni-O,CoNi/NC,500.0,1000.0,100.0,1000.0,1.04,58.933,58.693,15.999,116,115,73,192,163,152,6.71,6.59,14,63,112,141,7,8,4,-1,7.5,9,10,6,-1,9.5,760.4,737.1,1313.9,23.3,17200000,14400000,100,91.4,1.88,1.91,3.44,-0.03,1.895,2.66,2.675,2.41,13.37,24.08,18.725,1890,-1.3,-1.4,194,Co,Ni,0.9034826010723541,Co-Ni
6,R0070,https://doi.org/10.1016/j.cej.2022.136852,236,Co-Ni-O,NiSA-Co3O4/CC,200.0,1000.0,300.0,1500.0,1.06,58.933,58.693,15.999,116,115,73,192,163,152,6.71,6.59,14,63,112,141,7,8,4,-1,7.5,9,10,6,-1,9.5,760.4,737.1,1313.9,23.3,17200000,14400000,100,91.4,1.88,1.91,3.44,-0.03,1.895,2.66,2.675,2.41,13.37,24.08,18.725,1890,-1.3,-1.4,128,Co,Ni,0.9034826010723541,Co-Ni
7,R0076,https://doi.org/10.1002/admi.202102110,252,Co-Ni-N,NiCo@NC,500.0,1000.0,500.0,1000.0,0.98,58.933,58.693,14.007,116,115,75,192,163,155,6.71,6.59,17.3,63,112,-7,7,8,3,-1,7.5,9,10,5,-1,9.5,760.4,737.1,1402.3,23.3,17200000,14400000,100,91.4,1.88,1.91,3.04,-0.03,1.895,2.46,2.475,2.276666667,13.37,21.28,17.325,1890,-1.3,-1.4,150,Co,Ni,0.9576760604230844,Co-Ni
8,R0113,https://doi.org/10.1039/d2ta03604e,344,Co-Ni-O,N-NiCoO2/CoO/CC,72.5,144.9,72.5,144.9,0.85,58.933,58.693,15.999,116,115,73,192,163,152,6.71,6.59,14,63,112,141,7,8,4,-1,7.5,9,10,6,-1,9.5,760.4,737.1,1313.9,23.3,17200000,14400000,100,91.4,1.88,1.91,3.44,-0.03,1.895,2.66,2.675,2.41,13.37,24.08,18.725,1890,-1.3,-1.4,250,Co,Ni,0.9034826010723541,Co-Ni
9,R0120,https://doi.org/10.1002/aenm.202204057,375,Co-Ni-S,NiS2-CoS2@NC,500.0,1000.0,500.0,1000.0,1.3,58.933,58.693,32.06,116,115,102,192,163,180,6.71,6.59,15.5,63,112,200.4,7,8,4,-1,7.5,9,10,6,-1,9.5,760.4,737.1,999.6,23.3,17200000,14400000,100,91.4,1.88,1.91,2.58,-0.03,1.895,2.23,2.245,2.123333333,13.37,18.06,15.715,1890,-1.3,-1.4,230,Co,Ni,1.304782685425684,Co-Ni
10,R0140,https://doi.org/10.1016/j.jcis.2025.139355,416,Co-Ni-O,"Ni, Mn-Co3O4",500.0,500.0,500.0,500.0,0.8,58.933,58.693,15.999,116,115,73,192,163,152,6.71,6.59,14,63,112,141,7,8,4,-1,7.5,9,10,6,-1,9.5,760.4,737.1,1313.9,23.3,17200000,14400000,100,91.4,1.88,1.91,3.44,-0.03,1.895,2.66,2.675,2.41,13.37,24.08,18.725,1890,-1.3,-1.4,850,Co,Ni,0.9034826010723541,Co-Ni
11,R0141,https://doi.org/10.1016/j.jcis.2025.139355,416,Co-Ni-O,Ni-Co3O4,500.0,500.0,500.0,500.0,0.83,58.933,58.693,15.999,116,115,73,192,163,152,6.71,6.59,14,63,112,141,7,8,4,-1,7.5,9,10,6,-1,9.5,760.4,737.1,1313.9,23.3,17200000,14400000,100,91.4,1.88,1.91,3.44,-0.03,1.895,2.66,2.675,2.41,13.37,24.08,18.725,1890,-1.3,-1.4,594,Co,Ni,0.9034826010723541,Co-Ni
12,R0149,https://doi.org/10.1002/anie.202509132,437,Co-Ni-O,LB-HEO（Cr、Mn、Co、Ni、Zn、O）,100.0,1000.0,100.0,1000.0,0.94,58.933,58.693,15.999,116,115,73,192,163,152,6.71,6.59,14,63,112,141,7,8,4,-1,7.5,9,10,6,-1,9.5,760.4,737.1,1313.9,23.3,17200000,14400000,100,91.4,1.88,1.91,3.44,-0.03,1.895,2.66,2.675,2.41,13.37,24.08,18.725,1890,-1.3,-1.4,135,Co,Ni,0.9034826010723541,Co-Ni
13,R0156,https://doi.org/10.1016/j.cej.2025.162908,457,Co-Ni-P,P-NiCo2S4（P掺杂）,200.0,1000.0,200.0,1000.0,1.3,58.933,58.693,30.974,116,115,107,192,163,180,6.71,6.59,17,63,112,72,7,8,3,-1,7.5,9,10,5,-1,9.5,760.4,737.1,1011.8,23.3,17200000,14400000,100,91.4,1.88,1.91,2.19,-0.03,1.895,2.035,2.05,1.993333333,13.37,15.33,14.35,1890,-1.3,-1.4,73,Co,Ni,1.2996877222222196,Co-Ni
14,R0157,https://doi.org/10.1016/j.cej.2025.162908,457,Co-Ni-S,NiCo2S4,200.0,1000.0,200.0,1000.0,1.35,58.933,58.693,32.06,116,115,102,192,163,180,6.71,6.59,15.5,63,112,200.4,7,8,4,-1,7.5,9,10,6,-1,9.5,760.4,737.1,999.6,23.3,17200000,14400000,100,91.4,1.88,1.91,2.58,-0.03,1.895,2.23,2.245,2.123333333,13.37,18.06,15.715,1890,-1.3,-1.4,57,Co,Ni,1.304782685425684,Co-Ni
15,R0158,https://doi.org/10.1016/j.cej.2025.162908,457,Co-Ni-P,P-NiCo2S4,500.0,600.0,500.0,600.0,1.3,58.933,58.693,30.974,116,115,107,192,163,180,6.71,6.59,17,63,112,72,7,8,3,-1,7.5,9,10,5,-1,9.5,760.4,737.1,1011.8,23.3,17200000,14400000,100,91.4,1.88,1.91,2.19,-0.03,1.895,2.035,2.05,1.993333333,13.37,15.33,14.35,1890,-1.3,-1.4,150,Co,Ni,1.2996877222222196,Co-Ni
16,R0160,https://doi.org/10.1039/d5nr00300h,459,Co-Ni-O,PtFeCoNiCu@rGO,100.0,500.0,100.0,500.0,0.77,58.933,58.693,15.999,116,115,73,192,163,152,6.71,6.59,14,63,112,141,7,8,4,-1,7.5,9,10,6,-1,9.5,760.4,737.1,1313.9,23.3,17200000,14400000,100,91.4,1.88,1.91,3.44,-0.03,1.895,2.66,2.675,2.41,13.37,24.08,18.725,1890,-1.3,-1.4,148,Co,Ni,0.9034826010723541,Co-Ni
17,R0185,https://doi.org/10.1002/adma.202404319,523,Co-Ni-F,CoNiO2-xFx/CC,1000.0,1000.0,1000.0,1000.0,1.2,58.933,58.693,18.998,116,115,64,192,163,147,6.71,6.59,17.1,63,112,328.2,7,8,5,-1,7.5,9,10,7,-1,9.5,760.4,737.1,1681,23.3,17200000,14400000,100,91.4,1.88,1.91,3.98,-0.03,1.895,2.93,2.945,2.59,13.37,27.86,20.615,1617,-1.3,-1.4,155,Co,Ni,1.1466332031829185,Co-Ni
18,R0196,https://doi.org/10.1016/j.mtcomm.2024.108243,547,Co-Ni-O,h-MoO3/NiCo2O4,500.0,500.0,500.0,500.0,0.84,58.933,58.693,15.999,116,115,73,192,163,152,6.71,6.59,14,63,112,141,7,8,4,-1,7.5,9,10,6,-1,9.5,760.4,737.1,1313.9,23.3,17200000,14400000,100,91.4,1.88,1.91,3.44,-0.03,1.895,2.66,2.675,2.41,13.37,24.08,18.725,1890,-1.3,-1.4,133,Co,Ni,0.9034826010723541,Co-Ni
19,R0035,https://dx.doi.org/10.1021/acsami.0c02087,136,Ni-Co-O,FCO NFs,500.0,500.0,500.0,500.0,1.15,58.693,58.933,15.999,115,116,73,163,192,152,6.59,6.71,14,112,63,141,8,7,4,1,7.5,10,9,6,1,9.5,737.1,760.4,1313.9,-23.3,14400000,17200000,91.4,100,1.91,1.88,3.44,0.03,1.895,2.675,2.66,2.41,15.04,27.52,21.28,1848,-1.4,-1.3,300,Ni,Co,1.114995566489067,Ni-Co
20,R0052,https://doi.org/10.1016/j.ensm.2023.102989,188,Ni-Co-O,NCF3（Ni:Co:Fe=21:20:59）,200.0,200.0,200.0,500.0,1.1,58.693,58.933,15.999,115,116,73,163,192,152,6.59,6.71,14,112,63,141,8,7,4,1,7.5,10,9,6,1,9.5,737.1,760.4,1313.9,-23.3,14400000,17200000,91.4,100,1.91,1.88,3.44,0.03,1.895,2.675,2.66,2.41,15.04,27.52,21.28,1848,-1.4,-1.3,104,Ni,Co,1.114995566489067,Ni-Co
21,R0054,https://doi.org/10.1016/S1872‐2067(23)64409‐2,191,Ni-Co-O,CuCoNiZnAl-T-NaOH,200.0,500.0,200.0,500.0,1.1,58.693,58.933,15.999,115,116,73,163,192,152,6.59,6.71,14,112,63,141,8,7,4,1,7.5,10,9,6,1,9.5,737.1,760.4,1313.9,-23.3,14400000,17200000,91.4,100,1.91,1.88,3.44,0.03,1.895,2.675,2.66,2.41,15.04,27.52,21.28,1848,-1.4,-1.3,250,Ni,Co,1.114995566489067,Ni-Co
22,R0055,https://doi.org/10.1016/S1872‐2067(23)64409‐2,191,Ni-Co-O,CuCoNiZnAl-T,200.0,500.0,200.0,500.0,1.15,58.693,58.933,15.999,115,116,73,163,192,152,6.59,6.71,14,112,63,141,8,7,4,1,7.5,10,9,6,1,9.5,737.1,760.4,1313.9,-23.3,14400000,17200000,91.4,100,1.91,1.88,3.44,0.03,1.895,2.675,2.66,2.41,15.04,27.52,21.28,1848,-1.4,-1.3,160,Ni,Co,1.114995566489067,Ni-Co
23,R0104,https://doi.org/10.1007/s12274-022-5330-2,317,Ni-Co-O,Ni-ZIF-280,200.0,500.0,200.0,500.0,1.15,58.693,58.933,15.999,115,116,73,163,192,152,6.59,6.71,14,112,63,141,8,7,4,1,7.5,10,9,6,1,9.5,737.1,760.4,1313.9,-23.3,14400000,17200000,91.4,100,1.91,1.88,3.44,0.03,1.895,2.675,2.66,2.41,15.04,27.52,21.28,1848,-1.4,-1.3,90,Ni,Co,1.114995566489067,Ni-Co
24,R0106,https://doi.org/10.1007/s12274-022-5330-2,317,Ni-Co-O,Ni-ZIF@Ru_280,200.0,500.0,200.0,500.0,1.08,58.693,58.933,15.999,115,116,73,163,192,152,6.59,6.71,14,112,63,141,8,7,4,1,7.5,10,9,6,1,9.5,737.1,760.4,1313.9,-23.3,14400000,17200000,91.4,100,1.91,1.88,3.44,0.03,1.895,2.675,2.66,2.41,15.04,27.52,21.28,1848,-1.4,-1.3,220,Ni,Co,1.114995566489067,Ni-Co
25,R0125,https://sioc-journal.cn/Jwk_hxxb/EN/10.6023/A22050206,381,Ni-Co-O,Li0.30MO,100.0,800.0,100.0,800.0,1.08,58.693,58.933,15.999,115,116,73,163,192,152,6.59,6.71,14,112,63,141,8,7,4,1,7.5,10,9,6,1,9.5,737.1,760.4,1313.9,-23.3,14400000,17200000,91.4,100,1.91,1.88,3.44,0.03,1.895,2.675,2.66,2.41,15.04,27.52,21.28,1848,-1.4,-1.3,140,Ni,Co,1.114995566489067,Ni-Co
26,R0180,https://doi.org/10.1016/j.est.2024.112780,519,Ni-Co-P,NiCoP@PNCF,200.0,500.0,200.0,500.0,1.3,58.693,58.933,30.974,115,116,107,163,192,180,6.59,6.71,17,112,63,72,8,7,3,1,7.5,10,9,5,1,9.5,737.1,760.4,1011.8,-23.3,14400000,17200000,91.4,100,1.91,1.88,2.19,0.03,1.895,2.05,2.035,1.993333333,15.04,17.52,16.28,1848,-1.4,-1.3,242,Ni,Co,1.2943251998556984,Ni-Co
27,R0007,https://doi.org/10.1016/j.jallcom.2019.152736,34,Mn-Co-O,MnCo?O?@CC,340.0,500.0,340.0,500.0,1.35,54.938,58.933,15.999,139,116,73,197,192,152,7.39,6.71,14,50,63,141,5,7,4,-2,6,7,9,6,-2,8,717.3,760.4,1313.9,-43.1,695000,17200000,7.81,100,1.55,1.88,3.44,-0.33,1.715,2.495,2.66,2.29,9.4,17.2,13.3,1275,-1.6,-1.3,108,Mn,Co,1.265540696481622,Co
28,R0015,https://doi.org/10.1016/j.flatc.2020.100221,65,Mo-Co-P,CoMoP?@NPC,500.0,1000.0,100.0,1000.0,1.25,95.95,58.933,30.974,139,116,107,209,192,180,9.38,6.71,17,72,63,72,5,7,3,-2,6,6,9,5,-3,7.5,684.3,760.4,1011.8,-76.1,18700000,17200000,138,100,2.16,1.88,2.19,0.28,2.02,2.175,2.035,2.076666667,9.4,10.95,10.175,1275,-1.6,-1.3,80,Mo,Co,1.2374044653679654,Co
29,R0019,https://doi.org/10.1016/j.jallcom.2020.157656,73,Co-**-S,CoS,100.0,1000.0,100.0,1000.0,1.4,58.933,none,32.06,116,none,102,192,none,180,6.71,none,15.5,63,none,200.4,7,none,4,none,none,9,none,6,none,none,760.4,none,999.6,none,17200000,none,100,none,1.88,none,2.58,none,none,2.23,none,none,none,18.06,none,none,-1.3,none,45,Co,**,1.4306369852500425,Co
30,R0020,https://doi.org/10.1002/aenm.202100110,82,Co-Fe-O,CoFeCe-O,100.0,1000.0,100.0,1000.0,0.95,58.933,55.845,15.999,116,115,73,192,194,152,6.71,7.11,14,63,15,141,7,6,4,1,6.5,9,8,6,1,8.5,760.4,762.5,1313.9,-2.1,17200000,10000000,100,80.4,1.88,1.83,3.44,0.05,1.855,2.66,2.635,2.383333333,12.81,24.08,18.445,1890,-1.3,-1.45,150,Co,Fe,0.9851136075036055,Co
31,R0026,https://doi.org/10.1039/d0cc05980c,102,Co-**-O,Co?O?/C,200.0,500.0,200.0,500.0,1.2,58.933,none,15.999,116,none,73,192,none,152,6.71,none,14,63,none,141,7,none,4,none,none,9,none,6,none,none,760.4,none,1313.9,none,17200000,none,100,none,1.88,none,3.44,none,none,2.66,none,none,none,24.08,none,none,-1.3,none,150,Co,**,1.1745134410335105,Co
32,R0028,https://doi.org/10.1039/d0ta09195b,113,Co-Cu-O,CuCo?O?/CC,250.0,500.0,333.3,500.0,1.05,58.933,63.55,15.999,116,132,73,192,140,152,6.71,7.11,14,63,118.4,141,7,10,4,-3,8.5,9,11,6,-2,10,760.4,745.5,1313.9,14.9,17200000,59600000,100,401,1.88,1.9,3.44,-0.02,1.89,2.66,2.67,2.406666667,13.3,24.08,18.69,1736,-1.3,-2.67,107,Co,Cu,1.0757501784992802,Co
33,R0030,https://doi.org/10.1039/d1ta04830a,120,Ir-Co-N,Ir–Co/HP-NC/CNT,500.0,1000.0,500.0,1000.0,1.05,192.217,58.933,14.007,141,116,75,202,192,155,8.52,6.71,17.3,151,63,-7,7,7,3,0,7,9,9,5,0,9,880,760.4,1402.3,119.6,21300000,17200000,147,100,2.2,1.88,3.04,0.32,2.04,2.62,2.46,2.373333333,13.16,21.28,17.22,1799,-2.5,-1.3,320,Ir,Co,1.0699408458763469,Co
34,R0038,https://doi.org/10.1021/acsami.1c08720,150,Co-Ru-O,RuO?-Co?O?,200.0,500.0,200.0,500.0,0.84,58.933,101.07,15.999,116,126,73,192,207,152,6.71,8.3,14,63,101.3,141,7,7,4,0,7,9,8,6,1,8.5,760.4,710.2,1313.9,50.2,17200000,13700000,100,117,1.88,2.2,3.44,-0.32,2.04,2.66,2.82,2.506666667,15.4,24.08,19.74,1967,-1.3,-1.2,100,Co,Ru,0.93325044628818,Co
35,R0042,https://doi.org/10.1002/smll.202105752,165,Co-**-S,CoS?,200.0,1000.0,200.0,1000.0,1.4,58.933,none,32.06,116,none,102,192,none,180,6.71,none,15.5,63,none,200.4,7,none,4,none,none,9,none,6,none,none,760.4,none,999.6,none,17200000,none,100,none,1.88,none,2.58,none,none,2.23,none,none,none,18.06,none,none,-1.3,none,82,Co,**,1.4306369852500425,Co
36,R0057,https://doi.org/10.1002/smll.202205532,208,Co-Fe-O,Co3O4 / Fe2O3,500.0,1000.0,100.0,1000.0,1.08,58.933,55.845,15.999,116,115,73,192,194,152,6.71,7.11,14,63,15,141,7,6,4,1,6.5,9,8,6,1,8.5,760.4,762.5,1313.9,-2.1,17200000,10000000,100,80.4,1.88,1.83,3.44,0.05,1.855,2.66,2.635,2.383333333,12.81,24.08,18.445,1890,-1.3,-1.45,280,Co,Fe,0.9851136075036055,Co
37,R0058,https://doi.org/10.1016/j.electacta.2023.142096,209,Co-Mo-N,Co-NC@Mo2C,500.0,1000.0,500.0,1000.0,0.99,58.933,95.95,14.007,116,139,75,192,209,155,6.71,9.38,17.3,63,72,-7,7,5,3,2,6,9,6,5,3,7.5,760.4,684.3,1402.3,76.1,17200000,18700000,100,138,1.88,2.16,3.04,-0.28,2.02,2.46,2.6,2.36,15.12,21.28,18.2,1918,-1.3,-1.6,182,Co,Mo,0.9774843890331902,Co
38,R0059,https://doi.org/10.1016/j.electacta.2022.140147,211,Co-**-N,Co3O4/Co@NC,500.0,1000.0,100.0,1000.0,1.11,58.933,none,14.007,116,none,75,192,none,155,6.71,none,17.3,63,none,-7,7,none,3,none,none,9,none,5,none,none,760.4,none,1402.3,none,17200000,none,100,none,1.88,none,3.04,none,none,2.46,none,none,none,21.28,none,none,-1.3,none,126,Co,**,1.083715136918636,Co
39,R0060,https://doi.org/10.1021/acsami.1c22643,214,Co-Fe-N,Co/Fe@NC,250.0,500.0,250.0,1000.0,1.0,58.933,55.845,14.007,116,115,75,192,194,155,6.71,7.11,17.3,63,15,-7,7,6,3,1,6.5,9,8,5,1,8.5,760.4,762.5,1402.3,-2.1,17200000,10000000,100,80.4,1.88,1.83,3.04,0.05,1.855,2.46,2.435,2.25,12.81,21.28,17.045,1890,-1.3,-1.45,250,Co,Fe,1.0135683864357854,Co
40,R0061,https://doi.org/10.1016/j.jelechem.2022.116810,217,Co-**-O,u-Co?O?,200.0,500.0,200.0,500.0,1.15,58.933,none,15.999,116,none,73,192,none,152,6.71,none,14,63,none,141,7,none,4,none,none,9,none,6,none,none,760.4,none,1313.9,none,17200000,none,100,none,1.88,none,3.44,none,none,2.66,none,none,none,24.08,none,none,-1.3,none,69,Co,**,1.1745134410335105,Co
41,R0064,https://doi.org/10.1002/slct.202200870,225,Co-**-N,Co / NC,500.0,1000.0,100.0,1000.0,1.11,58.933,none,14.007,116,none,75,192,none,155,6.71,none,17.3,63,none,-7,7,none,3,none,none,9,none,5,none,none,760.4,none,1402.3,none,17200000,none,100,none,1.88,none,3.04,none,none,2.46,none,none,none,21.28,none,none,-1.3,none,114,Co,**,1.083715136918636,Co
42,R0068,https://doi.org/10.1021/acsami.2c19975,230,Se-Co-O,Se3.28%-LaCoO3,100.0,1000.0,100.0,1000.0,1.03,78.971,58.933,15.999,116,116,73,190,192,152,16.4,6.71,14,195,63,141,10,7,4,3,8.5,6,9,6,-3,7.5,941,760.4,1313.9,180.6,1.00E-06,17200000,0.519,100,2.55,1.88,3.44,0.67,2.215,2.995,2.66,2.623333333,18.8,34.4,26.6,2320,none,-1.3,91,Se,Co,1.0269480807832638,Co
43,R0069,https://doi.org/10.1021/acsami.2c19975,230,La-Co-O,LaCoO3,100.0,1000.0,100.0,1000.0,1.38,138.91,58.933,15.999,169,116,73,240,192,152,22.6,6.71,14,48,63,141,1,7,4,-6,4,3,9,6,-6,6,538.1,760.4,1313.9,-222.3,1340000,17200000,13.4,100,1.1,1.88,3.44,-0.78,1.49,2.27,2.66,2.14,1.88,3.44,2.66,285,none,-1.3,42,La,Co,1.3474321428130707,Co
44,R0072,https://doi.org/10.1016/j.ijhydene.2023.12.023,241,Co-**-P,CoP@DPA,200.0,500.0,200.0,500.0,1.4,58.933,none,30.974,116,none,107,192,none,180,6.71,none,17,63,none,72,7,none,3,none,none,9,none,5,none,none,760.4,none,1011.8,none,17200000,none,100,none,1.88,none,2.19,none,none,2.035,none,none,none,15.33,none,none,-1.3,none,205,Co,**,1.4139532708794469,Co
45,R0075,https://doi.org/10.1002/smll.202204836,248,Co-**-N,Co@CoNx–C,300.0,1000.0,100.0,1000.0,1.18,58.933,none,14.007,116,none,75,192,none,155,6.71,none,17.3,63,none,-7,7,none,3,none,none,9,none,5,none,none,760.4,none,1402.3,none,17200000,none,100,none,1.88,none,3.04,none,none,2.46,none,none,none,21.28,none,none,-1.3,none,165,Co,**,1.083715136918636,Co
46,R0078,https://doi.org/10.1016/j.cej.2022.137684,259,La-Co-O,LaF3/La0.8Fe0.9Co0.1O3-δ,200.0,500.0,200.0,500.0,1.29,138.91,58.933,15.999,169,116,73,240,192,152,22.6,6.71,14,48,63,141,1,7,4,-6,4,3,9,6,-6,6,538.1,760.4,1313.9,-222.3,1340000,17200000,13.4,100,1.1,1.88,3.44,-0.78,1.49,2.27,2.66,2.14,1.88,3.44,2.66,285,none,-1.3,157,La,Co,1.3474321428130707,Co
47,R0086,https://doi.org/10.1016/j.est.2023.109342,288,Co-**-P,CoP@PNCF-700,200.0,500.0,200.0,500.0,1.35,58.933,none,30.974,116,none,107,192,none,180,6.71,none,17,63,none,72,7,none,3,none,none,9,none,5,none,none,760.4,none,1011.8,none,17200000,none,100,none,1.88,none,2.19,none,none,2.035,none,none,none,15.33,none,none,-1.3,none,187,Co,**,1.4139532708794469,Co
48,R0087,https://doi.org/10.1016/j.est.2023.109342,288,Co-**-P,CoP@PNCF-600,200.0,500.0,200.0,500.0,1.5,58.933,none,30.974,116,none,107,192,none,180,6.71,none,17,63,none,72,7,none,3,none,none,9,none,5,none,none,760.4,none,1011.8,none,17200000,none,100,none,1.88,none,2.19,none,none,2.035,none,none,none,15.33,none,none,-1.3,none,106,Co,**,1.4139532708794469,Co
49,R0088,https://doi.org/10.1016/j.est.2023.109342,288,Co-**-P,CoP@PNCF-800,200.0,500.0,200.0,500.0,1.4,58.933,none,30.974,116,none,107,192,none,180,6.71,none,17,63,none,72,7,none,3,none,none,9,none,5,none,none,760.4,none,1011.8,none,17200000,none,100,none,1.88,none,2.19,none,none,2.035,none,none,none,15.33,none,none,-1.3,none,121,Co,**,1.4139532708794469,Co
50,R0091,https://doi.org/10.1039/d1qi01260f,296,Co-**-O,Co3O4-HCNF,100.0,600.0,100.0,600.0,1.23,58.933,none,15.999,116,none,73,192,none,152,6.71,none,14,63,none,141,7,none,4,none,none,9,none,6,none,none,760.4,none,1313.9,none,17200000,none,100,none,1.88,none,3.44,none,none,2.66,none,none,none,24.08,none,none,-1.3,none,180,Co,**,1.1745134410335105,Co
51,R0096,https://doi.org/10.1002/adsu.202300510,307,Co-Mn-O,MnO2-Co3O4 @ CC,100.0,1000.0,100.0,1000.0,0.95,58.933,54.938,15.999,116,139,73,192,197,152,6.71,7.39,14,63,50,141,7,5,4,2,6,9,7,6,2,8,760.4,717.3,1313.9,43.1,17200000,695000,100,7.81,1.88,1.55,3.44,0.33,1.715,2.66,2.495,2.29,10.85,24.08,17.465,1918,-1.3,-1.6,50,Co,Mn,0.9705929307359275,Co
52,R0099,https://doi.org/10.1021/acsami.2c19975,311,La-Co-O,LaCoO3,100.0,1000.0,100.0,1000.0,1.38,138.91,58.933,15.999,169,116,73,240,192,152,22.6,6.71,14,48,63,141,1,7,4,-6,4,3,9,6,-6,6,538.1,760.4,1313.9,-222.3,1340000,17200000,13.4,100,1.1,1.88,3.44,-0.78,1.49,2.27,2.66,2.14,1.88,3.44,2.66,285,none,-1.3,42,La,Co,1.3474321428130707,Co
53,R0103,https://doi.org/10.1007/s12274-022-5330-2,317,Co-**-O,Co3O4,200.0,500.0,200.0,500.0,1.2,58.933,none,15.999,116,none,73,192,none,152,6.71,none,14,63,none,141,7,none,4,none,none,9,none,6,none,none,760.4,none,1313.9,none,17200000,none,100,none,1.88,none,3.44,none,none,2.66,none,none,none,24.08,none,none,-1.3,none,64,Co,**,1.1745134410335105,Co
54,R0105,https://doi.org/10.1007/s12274-022-5330-2,317,Co-**-O,TA-ZIF-280,200.0,500.0,200.0,500.0,1.1,58.933,none,15.999,116,none,73,192,none,152,6.71,none,14,63,none,141,7,none,4,none,none,9,none,6,none,none,760.4,none,1313.9,none,17200000,none,100,none,1.88,none,3.44,none,none,2.66,none,none,none,24.08,none,none,-1.3,none,90,Co,**,1.1745134410335105,Co
55,R0119,https://doi.org/10.1021/acsaem.3c02592,365,Co-**-N,CoSA-CN,200.0,500.0,200.0,500.0,0.98,58.933,none,14.007,116,none,75,192,none,155,6.71,none,17.3,63,none,-7,7,none,3,none,none,9,none,5,none,none,760.4,none,1402.3,none,17200000,none,100,none,1.88,none,3.04,none,none,2.46,none,none,none,21.28,none,none,-1.3,none,120,Co,**,1.083715136918636,Co
56,R0122,https://doi.org/10.1002/aenm.202204057,375,Co-**-S,CoS2,500.0,500.0,500.0,500.0,1.5,58.933,none,32.06,116,none,102,192,none,180,6.71,none,15.5,63,none,200.4,7,none,4,none,none,9,none,6,none,none,760.4,none,999.6,none,17200000,none,100,none,1.88,none,2.58,none,none,2.23,none,none,none,18.06,none,none,-1.3,none,90,Co,**,1.4306369852500425,Co
57,R0123,https://doi.org/10.1021/acs.nanolett.3c03025,379,Co-**-O,S-Co3O4,200.0,500.0,200.0,500.0,1.1,58.933,none,15.999,116,none,73,192,none,152,6.71,none,14,63,none,141,7,none,4,none,none,9,none,6,none,none,760.4,none,1313.9,none,17200000,none,100,none,1.88,none,3.44,none,none,2.66,none,none,none,24.08,none,none,-1.3,none,140,Co,**,1.1745134410335105,Co
58,R0124,https://doi.org/10.1021/acs.nanolett.3c03025,379,Co-**-O,M-Co3O4,200.0,500.0,200.0,500.0,1.15,58.933,none,15.999,116,none,73,192,none,152,6.71,none,14,63,none,141,7,none,4,none,none,9,none,6,none,none,760.4,none,1313.9,none,17200000,none,100,none,1.88,none,3.44,none,none,2.66,none,none,none,24.08,none,none,-1.3,none,89,Co,**,1.1745134410335105,Co
59,R0126,https://doi.org/10.1016/j.jcis.2026.140244,382,Co-Fe-N,ZnFe-NC/CoS2,500.0,1000.0,100.0,1000.0,1.04,58.933,55.845,14.007,116,115,75,192,194,155,6.71,7.11,17.3,63,15,-7,7,6,3,1,6.5,9,8,5,1,8.5,760.4,762.5,1402.3,-2.1,17200000,10000000,100,80.4,1.88,1.83,3.04,0.05,1.855,2.46,2.435,2.25,12.81,21.28,17.045,1890,-1.3,-1.45,325,Co,Fe,1.0135683864357854,Co
60,R0127,https://doi.org/10.1016/j.jechem.2026.01.056,383,Ti-Co-O,CoTiO,1000.0,600.0,1000.0,600.0,1.25,47.867,58.933,15.999,136,116,73,187,192,152,10.64,6.71,14,7.6,63,141,2,7,4,-5,4.5,4,9,6,-5,6.5,658.8,760.4,1313.9,-101.6,2340000,17200000,21.9,100,1.54,1.88,3.44,-0.34,1.71,2.49,2.66,2.286666667,3.76,6.88,5.32,504,-2.2,-1.3,118,Ti,Co,1.2444963903318902,Co
61,R0134,https://doi.org/10.1021/acsanm.5c04476,406,Co-**-N,CoNPs-NC,500.0,500.0,200.0,1000.0,1.04,58.933,none,14.007,116,none,75,192,none,155,6.71,none,17.3,63,none,-7,7,none,3,none,none,9,none,5,none,none,760.4,none,1402.3,none,17200000,none,100,none,1.88,none,3.04,none,none,2.46,none,none,none,21.28,none,none,-1.3,none,126,Co,**,1.083715136918636,Co
62,R0139,https://doi.org/10.1002/anie.202520097,415,Co-**-O,Co??-doped Li?O? under magnetic field,3300.0,1000.0,3300.0,1000.0,1.2,58.933,none,15.999,116,none,73,192,none,152,6.71,none,14,63,none,141,7,none,4,none,none,9,none,6,none,none,760.4,none,1313.9,none,17200000,none,100,none,1.88,none,3.44,none,none,2.66,none,none,none,24.08,none,none,-1.3,none,350,Co,**,1.1745134410335105,Co
63,R0142,https://doi.org/10.1021/acsnano.5c10218,423,Co-Ru-O,RuCoO?@HCNs,200.0,500.0,200.0,500.0,0.96,58.933,101.07,15.999,116,126,73,192,207,152,6.71,8.3,14,63,101.3,141,7,7,4,0,7,9,8,6,1,8.5,760.4,710.2,1313.9,50.2,17200000,13700000,100,117,1.88,2.2,3.44,-0.32,2.04,2.66,2.82,2.506666667,15.4,24.08,19.74,1967,-1.3,-1.2,440,Co,Ru,0.93325044628818,Co
64,R0143,https://doi.org/10.1021/acsnano.5c10218,423,Co-**-O,Co?O?@HCNs,200.0,500.0,200.0,500.0,1.18,58.933,none,15.999,116,none,73,192,none,152,6.71,none,14,63,none,141,7,none,4,none,none,9,none,6,none,none,760.4,none,1313.9,none,17200000,none,100,none,1.88,none,3.44,none,none,2.66,none,none,none,24.08,none,none,-1.3,none,300,Co,**,1.1745134410335105,Co
65,R0145,https://doi.org/10.1021/acs.langmuir.5c02644,430,Co-Cu-O,Co3O4@CuCo2O4,400.0,1000.0,400.0,1000.0,1.1,58.933,63.55,15.999,116,132,73,192,140,152,6.71,7.11,14,63,118.4,141,7,10,4,-3,8.5,9,11,6,-2,10,760.4,745.5,1313.9,14.9,17200000,59600000,100,401,1.88,1.9,3.44,-0.02,1.89,2.66,2.67,2.406666667,13.3,24.08,18.69,1736,-1.3,-2.67,146,Co,Cu,1.0757501784992802,Co
66,R0147,https://doi.org/10.1016/j.jcis.2025.138454,435,Co-Fe-O,FeCo2O4 nanowires (with magnetic field),100.0,500.0,100.0,500.0,0.89,58.933,55.845,15.999,116,115,73,192,194,152,6.71,7.11,14,63,15,141,7,6,4,1,6.5,9,8,6,1,8.5,760.4,762.5,1313.9,-2.1,17200000,10000000,100,80.4,1.88,1.83,3.44,0.05,1.855,2.66,2.635,2.383333333,12.81,24.08,18.445,1890,-1.3,-1.45,150,Co,Fe,0.9851136075036055,Co
67,R0148,https://doi.org/10.1038/s41598-025-11449-1,436,Co-Ru-O,Co3O4/RuO2,500.0,1000.0,500.0,1000.0,0.998,58.933,101.07,15.999,116,126,73,192,207,152,6.71,8.3,14,63,101.3,141,7,7,4,0,7,9,8,6,1,8.5,760.4,710.2,1313.9,50.2,17200000,13700000,100,117,1.88,2.2,3.44,-0.32,2.04,2.66,2.82,2.506666667,15.4,24.08,19.74,1967,-1.3,-1.2,387,Co,Ru,0.93325044628818,Co
68,R0150,https://doi.org/10.1016/j.jpowsour.2025.237653,441,Co-**-N,3DOH-Co@NC（钴纳米颗粒嵌入氮掺杂碳）,500.0,1000.0,500.0,1000.0,1.15,58.933,none,14.007,116,none,75,192,none,155,6.71,none,17.3,63,none,-7,7,none,3,none,none,9,none,5,none,none,760.4,none,1402.3,none,17200000,none,100,none,1.88,none,3.04,none,none,2.46,none,none,none,21.28,none,none,-1.3,none,180,Co,**,1.083715136918636,Co
69,R0154,https://doi.org/10.1093/nsr/nwaf145,450,Co-**-O,Co-l-TCNTs（Co、C、O）,400.0,1000.0,100.0,1000.0,1.24,58.933,none,15.999,116,none,73,192,none,152,6.71,none,14,63,none,141,7,none,4,none,none,9,none,6,none,none,760.4,none,1313.9,none,17200000,none,100,none,1.88,none,3.44,none,none,2.66,none,none,none,24.08,none,none,-1.3,none,80,Co,**,1.1745134410335105,Co
70,R0159,https://doi.org/10.1016/j.cej.2025.162420,458,Co-Pt-O,Pt?-Co?O?,100.0,500.0,100.0,2000.0,0.86,58.933,195.08,15.999,116,136,73,192,175,152,6.71,9.1,14,63,205.3,141,7,9,4,-2,8,9,10,6,-1,9.5,760.4,870.8,1313.9,-110.4,17200000,94000000,100,71.6,1.88,2.28,3.44,-0.4,2.08,2.66,2.86,2.533333333,15.96,24.08,20.02,1918,-1.3,-2.2,220,Co,Pt,0.8869279113650246,Co
71,R0168,https://doi.org/10.1016/j.electacta.2024.145384,489,Co-Fe-O,CoFe-LDH(CoFeO),500.0,500.0,500.0,1000.0,1.01,58.933,55.845,15.999,116,115,73,192,194,152,6.71,7.11,14,63,15,141,7,6,4,1,6.5,9,8,6,1,8.5,760.4,762.5,1313.9,-2.1,17200000,10000000,100,80.4,1.88,1.83,3.44,0.05,1.855,2.66,2.635,2.383333333,12.81,24.08,18.445,1890,-1.3,-1.45,93,Co,Fe,0.9851136075036055,Co
72,R0173,https://doi.org/10.1021/acs.energyfuels.4c04356,498,Co-Ru-O,RuO2@Co3O4,250.0,500.0,250.0,500.0,0.94,58.933,101.07,15.999,116,126,73,192,207,152,6.71,8.3,14,63,101.3,141,7,7,4,0,7,9,8,6,1,8.5,760.4,710.2,1313.9,50.2,17200000,13700000,100,117,1.88,2.2,3.44,-0.32,2.04,2.66,2.82,2.506666667,15.4,24.08,19.74,1967,-1.3,-1.2,245,Co,Ru,0.93325044628818,Co
73,R0175,https://doi.org/10.1016/j.jpowsour.2024.235394,507,Co-Ru-N,Ru@ZIF-67-280,200.0,500.0,200.0,500.0,0.95,58.933,101.07,14.007,116,126,75,192,207,155,6.71,8.3,17.3,63,101.3,-7,7,7,3,0,7,9,8,5,1,8.5,760.4,710.2,1402.3,50.2,17200000,13700000,100,117,1.88,2.2,3.04,-0.32,2.04,2.46,2.62,2.373333333,15.4,21.28,18.34,1967,-1.3,-1.2,272,Co,Ru,0.9554146034632001,Co
74,R0176,https://doi.org/10.1016/j.jpowsour.2024.235394,507,Co-**-N,ZIF-67-280,200.0,500.0,200.0,500.0,1.0,58.933,none,14.007,116,none,75,192,none,155,6.71,none,17.3,63,none,-7,7,none,3,none,none,9,none,5,none,none,760.4,none,1402.3,none,17200000,none,100,none,1.88,none,3.04,none,none,2.46,none,none,none,21.28,none,none,-1.3,none,100,Co,**,1.083715136918636,Co
75,R0181,https://doi.org/10.1016/j.est.2024.112780,519,Co-**-P,CoP@PNCF,200.0,500.0,200.0,500.0,1.45,58.933,none,30.974,116,none,107,192,none,180,6.71,none,17,63,none,72,7,none,3,none,none,9,none,5,none,none,760.4,none,1011.8,none,17200000,none,100,none,1.88,none,2.19,none,none,2.035,none,none,none,15.33,none,none,-1.3,none,196,Co,**,1.4139532708794469,Co
76,R0187,https://doi.org/10.1016/j.mtener.2024.101597,526,Co-**-P,CoP,500.0,500.0,500.0,500.0,1.38,58.933,none,30.974,116,none,107,192,none,180,6.71,none,17,63,none,72,7,none,3,none,none,9,none,5,none,none,760.4,none,1011.8,none,17200000,none,100,none,1.88,none,2.19,none,none,2.035,none,none,none,15.33,none,none,-1.3,none,154,Co,**,1.4139532708794469,Co
77,R0188,https://doi.org/10.1016/j.jcis.2024.05.144,528,Mn-Co-O,CoMnO-700,200.0,500.0,200.0,500.0,1.2,54.938,58.933,15.999,139,116,73,197,192,152,7.39,6.71,14,50,63,141,5,7,4,-2,6,7,9,6,-2,8,717.3,760.4,1313.9,-43.1,695000,17200000,7.81,100,1.55,1.88,3.44,-0.33,1.715,2.495,2.66,2.29,9.4,17.2,13.3,1275,-1.6,-1.3,126,Mn,Co,1.265540696481622,Co
78,R0193,https://doi.org/10.1002/aenm.202303766,543,Co-Ru-N,NC/Co3Ru-NDs (with bare Li anode),500.0,500.0,500.0,500.0,0.95,58.933,101.07,14.007,116,126,75,192,207,155,6.71,8.3,17.3,63,101.3,-7,7,7,3,0,7,9,8,5,1,8.5,760.4,710.2,1402.3,50.2,17200000,13700000,100,117,1.88,2.2,3.04,-0.32,2.04,2.46,2.62,2.373333333,15.4,21.28,18.34,1967,-1.3,-1.2,220,Co,Ru,0.9554146034632001,Co
79,R0198,https://doi.org/10.1016/j.jpowsour.2024.234130,553,Ru-Co-N,RuCo-NC,500.0,1000.0,200.0,1000.0,1.05,101.07,58.933,14.007,126,116,75,207,192,155,8.3,6.71,17.3,101.3,63,-7,7,7,3,0,7,8,9,5,-1,8.5,710.2,760.4,1402.3,-50.2,13700000,17200000,117,100,2.2,1.88,3.04,0.32,2.04,2.62,2.46,2.373333333,13.16,21.28,17.22,1694,-1.2,-1.3,298,Ru,Co,1.0853403015873022,Co
80,R0001,https://doi.org/10.1016/j.electacta.2020.137645,8,Fe-Ce-O,Fe?O?/CeO?@CC,340.0,500.0,340.0,500.0,1.3,55.845,140.12,15.999,115,165,73,194,235,152,7.11,20.6,14,15,50,141,6,1,4,5,3.5,8,4,6,4,6,762.5,534.4,1313.9,228.1,10000000,1140000,80.4,11.3,1.83,1.12,3.44,0.71,1.475,2.635,2.28,2.13,6.72,20.64,13.68,1680,-1.45,none,94,Fe,Ce,1.3103031897546884,Others
81,R0002,https://doi.org/10.1016/j.electacta.2020.137645,8,Fe-**-O,Fe?O?@CC,340.0,500.0,340.0,500.0,1.5,55.845,none,15.999,115,none,73,194,none,152,7.11,none,14,15,none,141,6,none,4,none,none,8,none,6,none,none,762.5,none,1313.9,none,10000000,none,80.4,none,1.83,none,3.44,none,none,2.635,none,none,none,20.64,none,none,-1.45,none,64,Fe,**,1.4306638862101926,Others
82,R0004,https://doi.org/10.1016/j.ssi.2021.115773,18,Ru-**-O,RuO?/C,200.0,500.0,200.0,500.0,1.1,101.07,none,15.999,126,none,73,207,none,152,8.3,none,14,101.3,none,141,7,none,4,none,none,8,none,6,none,none,710.2,none,1313.9,none,13700000,none,117,none,2.2,none,3.44,none,none,2.82,none,none,none,24.08,none,none,-1.2,none,36,Ru,**,1.149579201055309,Others
83,R0006,https://doi.org/10.1016/j.jpowsour.2021.230374,32,Mn-**-O,α-MnO?,200.0,1000.0,200.0,1000.0,1.24,54.938,none,15.999,139,none,73,197,none,152,7.39,none,14,50,none,141,5,none,4,none,none,7,none,6,none,none,717.3,none,1313.9,none,695000,none,7.81,none,1.55,none,3.44,none,none,2.495,none,none,none,17.2,none,none,-1.6,none,32,Mn,**,1.2050596644842086,Others
84,R0009,https://doi.org/10.1016/j.jallcom.2020.158269,40,Se-Fe-O,FeSe,200.0,1000.0,200.0,1000.0,1.0,78.971,55.845,15.999,116,115,73,190,194,152,16.4,7.11,14,195,15,141,10,6,4,4,8,6,8,6,-2,7,941,762.5,1313.9,178.5,1.00E-06,10000000,0.519,80.4,2.55,1.83,3.44,0.72,2.19,2.995,2.635,2.606666667,18.3,34.4,26.35,2310,none,-1.45,130,Se,Fe,1.0183541281385267,Others
85,R0010,https://doi.org/10.1016/j.cej.2020.124294,50,Fe-**-P,p-Fe?P?O? LBs,500.0,500.0,500.0,500.0,1.35,55.845,none,30.974,115,none,107,194,none,180,7.11,none,17,15,none,72,6,none,3,none,none,8,none,5,none,none,762.5,none,1011.8,none,10000000,none,80.4,none,1.83,none,2.19,none,none,2.01,none,none,none,13.14,none,none,-1.45,none,400,Fe,**,1.3807621357368123,Others
86,R0011,https://doi.org/10.1016/j.cej.2020.124294,50,Fe-**-P,p-Fe?P?O? LBs,500.0,2000.0,500.0,2000.0,1.4,55.845,none,30.974,115,none,107,194,none,180,7.11,none,17,15,none,72,6,none,3,none,none,8,none,5,none,none,762.5,none,1011.8,none,10000000,none,80.4,none,1.83,none,2.19,none,none,2.01,none,none,none,13.14,none,none,-1.45,none,80,Fe,**,1.3807621357368123,Others
87,R0014,https://doi.org/10.1016/j.jechem.2020.07.053,61,Ti-**-C,Ti?C?T?,100.0,500.0,100.0,500.0,0.98,47.867,none,12.011,136,none,76,187,none,170,10.64,none,5.29,7.6,none,121.8,2,none,0,none,none,4,none,4,none,none,658.8,none,1086.5,none,2340000,none,21.9,none,1.54,none,2.55,none,none,2.045,none,none,none,5.1,none,none,-2.2,none,30,Ti,**,1.033775765512264,Others
88,R0021,https://doi.org/10.1002/anie.202110116,88,Fe-La-O,LFCO,200.0,500.0,200.0,500.0,1.4,55.845,138.91,15.999,115,169,73,194,240,152,7.11,22.6,14,15,48,141,6,1,4,5,3.5,8,3,6,5,5.5,762.5,538.1,1313.9,224.4,10000000,1340000,80.4,13.4,1.83,1.1,3.44,0.73,1.465,2.635,2.27,2.123333333,6.6,20.64,13.62,1704,-1.45,none,55,Fe,La,1.331693163253415,Others
89,R0022,https://doi.org/10.1002/anie.202110116,88,Fe-La-O,LFCO,200.0,500.0,200.0,500.0,1.3,55.845,138.91,15.999,115,169,73,194,240,152,7.11,22.6,14,15,48,141,6,1,4,5,3.5,8,3,6,5,5.5,762.5,538.1,1313.9,224.4,10000000,1340000,80.4,13.4,1.83,1.1,3.44,0.73,1.465,2.635,2.27,2.123333333,6.6,20.64,13.62,1704,-1.45,none,103,Fe,La,1.331693163253415,Others
90,R0023,https://doi.org/10.1021/acs.jpcc.1c05456,91,Ru-**-O,RuO?/GPDC,100.0,600.0,100.0,600.0,1.15,101.07,none,15.999,126,none,73,207,none,152,8.3,none,14,101.3,none,141,7,none,4,none,none,8,none,6,none,none,710.2,none,1313.9,none,13700000,none,117,none,2.2,none,3.44,none,none,2.82,none,none,none,24.08,none,none,-1.2,none,306,Ru,**,1.149579201055309,Others
91,R0024,https://doi.org/10.1021/acs.jpcc.1c05456,91,Ru-**-O,RuO?/GPDC,100.0,600.0,100.0,600.0,1.2,101.07,none,15.999,126,none,73,207,none,152,8.3,none,14,101.3,none,141,7,none,4,none,none,8,none,6,none,none,710.2,none,1313.9,none,13700000,none,117,none,2.2,none,3.44,none,none,2.82,none,none,none,24.08,none,none,-1.2,none,85,Ru,**,1.149579201055309,Others
92,R0025,https://doi.org/10.1021/acs.jpcc.1c05456,91,Ru-**-O,RuO?/GPDC,100.0,600.0,100.0,600.0,1.15,101.07,none,15.999,126,none,73,207,none,152,8.3,none,14,101.3,none,141,7,none,4,none,none,8,none,6,none,none,710.2,none,1313.9,none,13700000,none,117,none,2.2,none,3.44,none,none,2.82,none,none,none,24.08,none,none,-1.2,none,169,Ru,**,1.149579201055309,Others
93,R0027,https://doi.org/10.1039/d0nr00866d,104,Dy-**-O,Dy-BTC,200.0,1000.0,200.0,1000.0,1.5,162.5,none,15.999,192,none,73,231,none,152,19.01,none,14,33.9,none,141,0,none,4,none,none,3,none,6,none,none,573,none,1313.9,none,1100000,none,10.7,none,1.22,none,3.44,none,none,2.33,none,none,none,none,none,none,none,none,76,Dy,**,1.4549267387057387,Others
94,R0029,https://doi.org/10.1039/d1ta00538c,118,Ru-**-N,RuNC/3DNG,200.0,1000.0,200.0,1000.0,1.3,101.07,none,14.007,126,none,75,207,none,155,8.3,none,17.3,101.3,none,-7,7,none,3,none,none,8,none,5,none,none,710.2,none,1402.3,none,13700000,none,117,none,2.2,none,3.04,none,none,2.62,none,none,none,21.28,none,none,-1.2,none,200,Ru,**,1.2410433798146316,Others
95,R0031,https://doi.org/10.1002/ente.201901257,123,Ti-**-O,TiO?,100.0,500.0,100.0,500.0,1.15,47.867,none,15.999,136,none,73,187,none,152,10.64,none,14,7.6,none,141,2,none,4,none,none,4,none,6,none,none,658.8,none,1313.9,none,2340000,none,21.9,none,1.54,none,3.44,none,none,2.49,none,none,none,6.88,none,none,-2.2,none,75,Ti,**,1.184695852647351,Others
96,R0032,https://doi.org/10.1002/ente.201901257,123,Ti-**-O,TiO?,200.0,500.0,200.0,500.0,1.2,47.867,none,15.999,136,none,73,187,none,152,10.64,none,14,7.6,none,141,2,none,4,none,none,4,none,6,none,none,658.8,none,1313.9,none,2340000,none,21.9,none,1.54,none,3.44,none,none,2.49,none,none,none,6.88,none,none,-2.2,none,40,Ti,**,1.184695852647351,Others
97,R0033,https://dx.doi.org/10.1021/acsaem.0c01691,126,La-Mn-O,La?.?Mn?.?Ni?.?O??δ,400.0,500.0,400.0,500.0,1.35,138.91,54.938,15.999,169,139,73,240,197,152,22.6,7.39,14,48,50,141,1,5,4,-4,3,3,7,6,-4,5,538.1,717.3,1313.9,-179.2,1340000,695000,13.4,7.81,1.1,1.55,3.44,-0.45,1.325,2.27,2.495,2.03,1.55,3.44,2.495,308,none,-1.6,95,La,Mn,1.3368363308080853,Others
98,R0036,https://doi.org/10.1002/er.7342,137,Mn-**-O,α-MnO?/prGO,100.0,1000.0,100.0,1000.0,1.21,54.938,none,15.999,139,none,73,197,none,152,7.39,none,14,50,none,141,5,none,4,none,none,7,none,6,none,none,717.3,none,1313.9,none,695000,none,7.81,none,1.55,none,3.44,none,none,2.495,none,none,none,17.2,none,none,-1.6,none,68,Mn,**,1.2050596644842086,Others
99,R0037,https://doi.org/10.1002/er.6806,138,Ag-Mn-O,Ag@NixAlyMnzO2,200.0,500.0,200.0,500.0,1.0,107.87,54.938,15.999,153,139,73,172,197,152,10.28,7.39,14,125,50,141,10,5,4,5,7.5,11,7,6,4,9,731,717.3,1313.9,13.7,63000000,695000,429,7.81,1.93,1.55,3.44,0.38,1.74,2.685,2.495,2.306666667,15.5,34.4,24.95,2920,-3.5,-1.6,15,Ag,Mn,1.0093952383838387,Others
100,R0039,https://dx.doi.org/10.1021/acsami.9b21904,151,La-Mn-O,LaMnO3,200.0,500.0,200.0,500.0,1.3,138.91,54.938,15.999,169,139,73,240,197,152,22.6,7.39,14,48,50,141,1,5,4,-4,3,3,7,6,-4,5,538.1,717.3,1313.9,-179.2,1340000,695000,13.4,7.81,1.1,1.55,3.44,-0.45,1.325,2.27,2.495,2.03,1.55,3.44,2.495,308,none,-1.6,20,La,Mn,1.3368363308080853,Others
101,R0041,https://doi.org/10.1007/s40242-020-0077-3,161,Mn-**-O,α-MnO?-K-Li,200.0,1000.0,200.0,1000.0,1.15,54.938,none,15.999,139,none,73,197,none,152,7.39,none,14,50,none,141,5,none,4,none,none,7,none,6,none,none,717.3,none,1313.9,none,695000,none,7.81,none,1.55,none,3.44,none,none,2.495,none,none,none,17.2,none,none,-1.6,none,55,Mn,**,1.2050596644842086,Others
102,R0043,https://doi.org/10.1002/smll.202105752,165,Mo-**-S,MoS?,200.0,1000.0,200.0,1000.0,1.25,95.95,none,32.06,139,none,102,209,none,180,9.38,none,15.5,72,none,200.4,5,none,4,none,none,6,none,6,none,none,684.3,none,999.6,none,18700000,none,138,none,2.16,none,2.58,none,none,2.37,none,none,none,12.9,none,none,-1.6,none,47,Mo,**,1.2573672808580296,Others
103,R0044,https://dx.doi.org/10.1021/acscatal.0c02608,168,La-Mn-O,LaMnO?,200.0,1000.0,200.0,1000.0,1.35,138.91,54.938,15.999,169,139,73,240,197,152,22.6,7.39,14,48,50,141,1,5,4,-4,3,3,7,6,-4,5,538.1,717.3,1313.9,-179.2,1340000,695000,13.4,7.81,1.1,1.55,3.44,-0.45,1.325,2.27,2.495,2.03,1.55,3.44,2.495,308,none,-1.6,60,La,Mn,1.3368363308080853,Others
104,R0045,https://doi.org/10.1021/acsaem.1c01572,171,Ag-Fe-O,Ag@La?.?Sr?.?Fe?.?Mn?.?O?,400.0,500.0,400.0,500.0,1.1,107.87,55.845,15.999,153,115,73,172,194,152,10.28,7.11,14,125,15,141,10,6,4,4,8,11,8,6,3,9.5,731,762.5,1313.9,-31.5,63000000,10000000,429,80.4,1.93,1.83,3.44,0.1,1.88,2.685,2.635,2.4,18.3,34.4,26.35,2680,-3.5,-1.45,147,Ag,Fe,1.0485125062231917,Others
105,R0046,https://doi.org/10.1021/acsaem.1c01572,171,Fe-La-O,La?.?Sr?.?Fe?.?Mn?.?O?,400.0,500.0,400.0,500.0,1.3,55.845,138.91,15.999,115,169,73,194,240,152,7.11,22.6,14,15,48,141,6,1,4,5,3.5,8,3,6,5,5.5,762.5,538.1,1313.9,224.4,10000000,1340000,80.4,13.4,1.83,1.1,3.44,0.73,1.465,2.635,2.27,2.123333333,6.6,20.64,13.62,1704,-1.45,none,64,Fe,La,1.331693163253415,Others
